Repository: AI4CHEMIA/Dimension-Agnostic-and-Interpretable-Modelling-of-Nuclear-Reactor-Steel-Toughness-with-Deep-Learning

# Dimension-Agnostic-and-Interpretable-Modelling-of-Nuclear-Reactor-Steel-Toughness-with-Deep-Learning

File: dataset/train_raw.csv (part 1 of 17)
"C, wt.%","Si, wt.%","Mn, wt.%","P, wt.%","S, wt.%","Ni, wt.%","Cr, wt.%","Mo, wt.%","Al, wt.%","N, wt.%","Ti, wt.%","Fe, wt.%","Nb, wt.%","B, wt.%","Cu, wt.%","V, wt.%","Zr, wt.%","W, wt.%","Sn, wt.%","Co, wt.%","O, wt,%","Ta, wt.%","As, wt%","Sb, wt.%",Length (mm),Width (mm),Thickness (mm),Test Temperature (C) ,Impact energy (J),DBTT,USE
0.2,0.24,1.38,0.011,0.005,0.52,0.06,0.3,0.068,0.0,0.0,97.184,0.032,0.0,0.0,0.0,0.0,0.0,0.0,0.0,0.0,0.0,0.0,0.0,55.0,10.0,10.0,25.0772399588053,251.234567901234,-52.0,243.3800328513278
0.08,0.11,1.33,0.007,0.003,0.83,0.0,0.43,0.0,0.0,0.0,97.13,0.0,0.0,0.08,0.0,0.0,0.0,0.0,0.0,0.0,0.0,0.0,0.0,55.0,10.0,10.0,-54.9465681601524,22.4687933425796,-25.0,228.0253621135996
0.21,0.25,1.24,0.007,0.002,0.88,0.21,0.47,0.008,0.0,0.0,96.689,0.0,0.0,0.03,0.004,0.0,0.0,0.0,0.0,0.0,0.0,0.0,0.0,55.0,10.0,10.0,-40.2985074626865,46.7471143756558,-17.0,393.5655858822619
0.22,0.22,1.27,0.013,0.013,0.59,0.11,0.57,0.021,0.006,0.01,96.7756,0.0,0.0004,0.15,0.001,0.001,0.01,0.009,0.01,0.0,0.0,0.0,0.0,55.0,10.0,10.0,73.6301369863014,38.9955686853766,7.53,40.25748610860065
0.18,0.16,1.55,0.003,0.0014,0.64,0.16,0.5,0.0,0.0,0.0,96.7756,0.0,0.0,0.03,0.0,0.0,0.0,0.0,0.0,0.0,0.0,0.0,0.0,55.0,10.0,10.0,29.9489990467112,230.929264909847,-11.0,267.2479373375093
0.21,0.29,1.3,0.008,0.009,0.62,0.18,0.5,0.0,0.0,0.0,96.873,0.0,0.0,0.0,0.01,0.0,0.0,0.0,0.0,0.0,0.0,0.0,0.0,55.0,10.0,10.0,-17.3693086003372,69.2307692307692,7.0,164.9940040207791
0.19,0.23,1.41,0.006,0.006,0.77,0.11,0.5,0.0,0.0,0.0,96.738,0.0,0.0,0.04,0.0,0.0,0.0,0.0,0.0,0.0,0.0,0.0,0.0,55.0,10.0,10.0,-25.3234750462107,179.054054054054,-74.0,193.6701100610541
0.148,0.239,1.19,0.0,0.0,0.388,0.248,0.103,0.018,0.0,0.0,97.572,0.0,0.0,0.044,0.05,0.0,0.0,0.0,0.0,0.0,0.0,0.0,0.0,55.0,10.0,10.0,4.15904746072649,403.135260042762,-44.0,403.9565440358332
0.19,0.23,1.41,0.006,0.006,0.77,0.11,0.5,0.0,0.0,0.0,96.738,0.0,0.0,0.04,0.0,0.0,0.0,0.0,0.0,0.0,0.0,0.0,0.0,55.0,10.0,10.0,-100.369685767097,39.527027027027,-59.0,198.9703468926942
0.21,0.25,1.24,0.007,0.002,0.88,0.21,0.47,0.008,0.0,0.0,96.689,0.0,0.0,0.03,0.004,0.0,0.0,0.0,0.0,0.0,0.0,0.0,0.0,55.0,10.0,10.0,19.7663096397273,171.22969837587,6.0,308.3617748665546
0.19,0.23,1.33,0.007,0.001,0.52,0.062,0.53,0.056,0.009,0.0,97.065,0.0,0.0,0.0,0.0,0.0,0.0,0.0,0.0,0.0,0.0,0.0,0.0,55.0,10.0,10.0,-100.231329690346,77.5510204081632,-91.0,183.4743291330638
0.16,0.29,1.35,0.011,0.008,0.64,0.06,0.5,0.0,0.0,0.0,96.979,0.0,0.0,0.0,0.002,0.0,0.0,0.0,0.0,0.0,0.0,0.0,0.0,55.0,10.0,10.0,9.20245398773011,72.8732747804266,-9.0,109.7691463915671
0.21,0.25,1.24,0.007,0.002,0.88,0.21,0.47,0.008,0.0,0.0,96.689,0.0,0.0,0.03,0.004,0.0,0.0,0.0,0.0,0.0,0.0,0.0,0.0,55.0,10.0,10.0,-50.1755926251097,95.3830010493179,-14.0,426.3464433881589
0.148,0.239,1.19,0.0,0.0,0.388,0.248,0.103,0.018,0.0,0.0,97.572,0.0,0.0,0.044,0.05,0.0,0.0,0.0,0.0,0.0,0.0,0.0,0.0,55.0,10.0,10.0,-40.8247444102734,284.353569214979,-44.0,403.9565440358332
0.21,0.0,0.52,0.002,0.002,3.63,1.86,0.54,0.0,0.0,0.0,93.236,0.0,0.0,0.0,0.0,0.0,0.0,0.0,0.0,0.0,0.0,0.0,0.0,55.0,10.0,10.0,62.4203821656051,162.75,0.42,226.6777091433815
0.18,0.075,1.35,0.005,0.004,0.78,0.135,0.52,0.005,0.0,0.0,96.8885,0.0,0.0,0.05,0.005,0.0,0.0,0.0025,0.0,0.0,0.0,0.0,0.0,55.0,10.0,10.0,-40.3071017274471,9.63687150837984,14.0,257.68156424581
0.19,0.23,1.33,0.007,0.001,0.52,0.062,0.53,0.056,0.009,0.0,97.065,0.0,0.0,0.0,0.0,0.0,0.0,0.0,0.0,0.0,0.0,0.0,0.0,55.0,10.0,10.0,-139.703096539162,37.1428571428571,-91.0,183.4743291330638
0.21,0.0,0.33,0.002,0.0,2.66,1.81,0.53,0.0,0.0,0.0,94.458,0.0,0.0,0.0,0.0,0.0,0.0,0.0,0.0,0.0,0.0,0.0,0.0,55.0,10.0,10.0,100.0,318.276374442793,-62.0,284.8211404674744
0.22,0.22,1.27,0.013,0.013,0.59,0.11,0.57,0.021,0.006,0.01,96.7756,0.0,0.0004,0.15,0.001,0.001,0.01,0.009,0.01,0.0,0.0,0.0,0.0,55.0,10.0,10.0,-59.8290598290598,41.2607449856732,7.26,144.060117226837
0.17,0.25,1.3,0.009,0.003,0.73,0.1,0.47,0.0,0.0,0.0,96.903,0.0,0.0,0.063,0.002,0.0,0.0,0.0,0.0,0.0,0.0,0.0,0.0,20.0,2.5,2.5,19.3877551020407,4.22650056625141,-81.0,4.404572996775642
0.21,0.0,0.11,0.002,0.002,3.64,1.85,0.54,0.0,0.0,0.0,93.646,0.0,0.0,0.0,0.0,0.0,0.0,0.0,0.0,0.0,0.0,0.0,0.0,55.0,10.0,10.0,-119.830328738069,23.9401496259351,-82.0,241.9928682732169
0.2,0.0,0.25,0.0,0.0,3.4,1.83,0.49,0.0,0.0,0.0,93.83,0.0,0.0,0.0,0.0,0.0,0.0,0.0,0.0,0.0,0.0,0.0,0.0,55.0,10.0,10.0,-15.3061224489795,132.558139534883,-14.0,186.627906976744
0.19,0.0,0.3,0.0,0.0,3.59,1.79,0.49,0.0,0.0,0.0,93.64,0.0,0.0,0.0,0.0,0.0,0.0,0.0,0.0,0.0,0.0,0.0,0.0,55.0,10.0,10.0,-90.1205936920222,58.1257413997627,-59.0,206.8224068191889
0.22,0.2,1.23,0.007,0.0022,0.86,0.21,0.49,0.0,0.0,0.0,96.7808,0.0,0.0,0.0,0.0,0.0,0.0,0.0,0.0,0.0,0.0,0.0,0.0,55.0,10.0,10.0,-60.0806451612903,1.25470514429108,-12.0,165.326765934577
0.17,0.25,1.3,0.009,0.003,0.73,0.1,0.47,0.0,0.0,0.0,96.903,0.0,0.0,0.063,0.002,0.0,0.0,0.0,0.0,0.0,0.0,0.0,0.0,20.0,2.5,2.5,-85.0340136054422,1.87542468856172,-81.0,4.404572996775642
0.22,0.22,1.27,0.013,0.013,0.59,0.11,0.57,0.021,0.006,0.01,96.7756,0.0,0.0004,0.15,0.001,0.001,0.01,0.009,0.01,0.0,0.0,0.0,0.0,55.0,10.0,10.0,71.72839506172834,86.12005533834586,66.58,131.8797906428824
0.21,0.0,0.32,0.002,0.002,3.65,1.04,0.54,0.0,0.0,0.0,94.236,0.0,0.0,0.0,0.0,0.0,0.0,0.0,0.0,0.0,0.0,0.0,0.0,55.0,10.0,10.0,-15.2823920265781,102.967741935483,-25.0,187.7889889295027
0.22,0.22,1.27,0.013,0.013,0.59,0.11,0.57,0.021,0.006,0.01,96.7756,0.0,0.0004,0.15,0.001,0.001,0.01,0.009,0.01,0.0,0.0,0.0,0.0,55.0,10.0,10.0,216.048237476808,189.852398523985,15.0,183.6428102769749
0.21,0.0,0.11,0.002,0.002,3.64,1.85,0.54,0.0,0.0,0.0,93.646,0.0,0.0,0.0,0.0,0.0,0.0,0.0,0.0,0.0,0.0,0.0,0.0,55.0,10.0,10.0,-59.5970307529162,174.31421446384,-82.0,241.9928682732169
0.23,0.22,1.31,0.003,0.017,0.7,0.003,0.52,0.0,0.01,0.0,96.6824,0.0,0.0006,0.3,0.0,0.0,0.0,0.004,0.0,0.0,0.0,0.0,0.0,55.0,10.0,10.0,-61.4973262032085,7.90419161676646,32.0,153.1501711457589
0.15,0.25,1.2,0.0,0.0,0.37,0.23,0.08,0.02,0.0,0.0,97.61,0.0,0.0,0.05,0.04,0.0,0.0,0.0,0.0,0.0,0.0,0.0,0.0,55.0,10.0,10.0,23.8341968911916,372.732181425485,-35.0,390.4689643866132
0.18,0.24,1.42,0.017,0.004,0.84,0.14,0.51,0.0,0.0,0.0,96.509,0.0,0.0,0.14,0.0,0.0,0.0,0.0,0.0,0.0,0.0,0.0,0.0,55.0,10.0,10.0,39.7058823529411,76.0956175298805,44.0,238.2646412935093
0.19,0.27,1.35,0.008,0.02,0.56,0.0,0.55,0.0,0.0,0.0,96.982,0.0,0.0,0.07,0.0,0.0,0.0,0.0,0.0,0.0,0.0,0.0,0.0,55.0,10.0,10.0,123.555274943302,87.6943554838136,42.0,98.6303627532474
0.19,0.0,0.3,0.0,0.0,3.59,1.79,0.49,0.0,0.0,0.0,93.64,0.0,0.0,0.0,0.0,0.0,0.0,0.0,0.0,0.0,0.0,0.0,0.0,55.0,10.0,10.0,-90.1205936920222,164.827995255041,-87.0,262.6942396976352
0.21,0.0,0.0,0.0,0.0,3.65,1.04,0.54,0.0,0.0,0.0,94.56,0.0,0.0,0.0,0.0,0.0,0.0,0.0,0.0,0.0,0.0,0.0,0.0,55.0,10.0,10.0,-75.3799392097264,21.8340611353711,-37.0,178.7008675567533
0.2,0.22,1.49,0.006,0.008,0.59,0.0,0.46,0.0,0.0,0.0,96.962,0.0,0.0,0.06,0.004,0.0,0.0,0.0,0.0,0.0,0.0,0.0,0.0,23.6,3.33,3.33,-135.005015956557,3.067330129906,-85.0,6.936235575815132
0.19,0.23,1.33,0.007,0.001,0.52,0.062,0.53,0.056,0.009,0.0,97.065,0.0,0.0,0.0,0.0,0.0,0.0,0.0,0.0,0.0,0.0,0.0,0.0,55.0,10.0,10.0,-40.9234972677595,169.795918367346,-82.0,174.3089392844797
0.2,0.0,0.33,0.002,0.0,3.7,1.86,1.0,0.0,0.0,0.0,92.908,0.0,0.0,0.0,0.0,0.0,0.0,0.0,0.0,0.0,0.0,0.0,0.0,55.0,10.0,10.0,25.0,183.655274888558,-71.0,198.4653123247844
0.22,0.18,1.35,0.01,0.012,0.62,0.0,0.62,0.0,0.0,0.0,96.848,0.0,0.0,0.14,0.0,0.0,0.0,0.0,0.0,0.0,0.0,0.0,0.0,23.6,5.0,5.0,230.316248636859,8.20624151967435,198.0,11.39367127621349
0.16,0.22,1.33,0.008,0.004,0.76,0.22,0.51,0.0,0.0,0.0,96.691,0.0,0.0,0.07,0.01,0.0,0.0,0.0,0.017,0.0,0.0,0.0,0.0,55.0,10.0,10.0,-121.491782553729,5.61403508771928,-56.0,215.5666205463176
0.2,0.0,0.3,0.0,0.0,3.5,1.8,0.5,0.0,0.0,0.0,93.7,0.0,0.0,0.0,0.0,0.0,0.0,0.0,0.0,0.0,0.0,0.0,0.0,55.0,10.0,10.0,24.9114521841794,235.890410958904,-90.0,232.9347991749293
0.21,0.12,1.36,0.0,0.0,0.47,0.21,0.49,0.0,0.0,0.0,97.14,0.0,0.0,0.0,0.0,0.0,0.0,0.0,0.0,0.0,0.0,0.0,0.0,24.1,4.8,4.8,-80.05698005698,11.592039800995,-40.0,30.4975124378109
0.15,0.25,1.2,0.0,0.0,0.4,0.25,0.1,0.02,0.0,0.0,97.53,0.0,0.0,0.05,0.05,0.0,0.0,0.0,0.0,0.0,0.0,0.0,0.0,55.0,10.0,10.0,-100.0,0.0,-44.0,400.7308894240064
0.18,0.24,1.42,0.017,0.004,0.84,0.14,0.51,0.0,0.0,0.0,96.509,0.0,0.0,0.14,0.0,0.0,0.0,0.0,0.0,0.0,0.0,0.0,0.0,55.0,10.0,10.0,24.2647058823529,80.4780876494023,44.0,238.2646412935093
0.2,0.0,0.3,0.0,0.0,3.5,1.0,0.5,0.0,0.0,0.0,94.5,0.0,0.0,0.0,0.0,0.0,0.0,0.0,0.0,0.0,0.0,0.0,0.0,55.0,10.0,10.0,-28.8116591928252,217.975830815709,-107.0,218.0808089918523
0.14,0.23,1.28,0.004,0.0023,0.34,0.22,0.06,0.015,0.0,0.0,97.6337,0.0,0.0,0.03,0.045,0.0,0.0,0.0,0.0,0.0,0.0,0.0,0.0,55.0,10.0,10.0,-0.178094390026785,385.80931263858,-69.0,382.2667671645865
0.21,0.29,1.3,0.008,0.009,0.62,0.18,0.5,0.0,0.0,0.0,96.873,0.0,0.0,0.0,0.01,0.0,0.0,0.0,0.0,0.0,0.0,0.0,0.0,55.0,10.0,10.0,23.8617200674537,130.302197802197,7.0,164.9940040207791
0.16,0.37,0.74,0.01,0.005,1.9,0.09,0.61,0.0,0.0,0.0,96.06,0.0,0.0,0.05,0.0,0.0,0.0,0.0,0.0,0.0,0.0,0.0,0.0,27.0,3.0,4.0,130.0,5.3,20.0,6.2
0.23,0.22,1.29,0.002,0.013,0.045,0.0,0.53,0.0,0.0,0.0,97.386,0.0,0.0,0.28,0.0,0.0,0.0,0.004,0.0,0.0,0.0,0.0,0.0,55.0,10.0,10.0,15.1807228915662,62.04518162393154,45.0,145.513038476987
0.22,0.22,1.27,0.013,0.013,0.59,0.11,0.57,0.021,0.006,0.01,96.7756,0.0,0.0004,0.15,0.001,0.001,0.01,0.009,0.01,0.0,0.0,0.0,0.0,55.0,10.0,10.0,105.704697986577,91.5441176470589,91.38,146.6942248555843
0.18,0.16,1.55,0.003,0.0014,0.64,0.16,0.5,0.0,0.0,0.0,96.7756,0.0,0.0,0.03,0.0,0.0,0.0,0.0,0.0,0.0,0.0,0.0,0.0,20.0,3.33,3.33,12.9990099009901,8.8721071863581,-106.0,8.934415955675817
0.21,0.26,1.2,0.0,0.0,0.28,0.23,0.05,0.02,0.0,0.0,97.695,0.0,0.0,0.05,0.005,0.0,0.0,0.0,0.0,0.0,0.0,0.0,0.0,55.0,10.0,10.0,40.1041666666666,345.631067961165,-14.0,348.3967600970919
0.2,0.23,1.35,0.012,0.015,0.75,0.2,0.5,0.0,0.0,0.0,96.623,0.0,0.0,0.1,0.02,0.0,0.0,0.0,0.0,0.0,0.0,0.0,0.0,55.0,10.0,10.0,-92.7969604863222,90.4166666666667,-49.0,214.6217922449976
0.144,0.227,1.17,0.0,0.0,0.349,0.229,0.083,0.015,0.0,0.013,97.674,0.01,0.0,0.047,0.039,0.0,0.0,0.0,0.0,0.0,0.0,0.0,0.0,55.0,10.0,10.0,-29.9528301886792,398.789712556732,-46.0,393.3434198644943
0.23,0.26,0.66,0.01,0.022,0.85,0.35,0.59,0.0,0.0,0.0,96.998,0.0,0.0,0.0,0.03,0.0,0.0,0.0,0.0,0.0,0.0,0.0,0.0,55.0,10.0,10.0,107.843137254901,82.518337408313,14.0,85.69079983319754
0.22,0.53,1.35,0.18,0.012,0.62,0.0,0.53,0.0,0.0,0.0,96.418,0.0,0.0,0.14,0.0,0.0,0.0,0.0,0.0,0.0,0.0,0.0,0.0,23.6,5.0,5.0,209.38775510204,3.92805755395683,193.0,11.07579548953274
0.18,0.16,1.55,0.003,0.0014,0.64,0.16,0.5,0.0,0.0,0.0,96.7756,0.0,0.0,0.03,0.0,0.0,0.0,0.0,0.0,0.0,0.0,0.0,0.0,20.0,5.0,5.0,-89.6830332409972,0.769230769230773,-16.0,26.65589486285129
0.21,0.0,0.3,0.0,0.0,3.59,1.79,0.54,0.0,0.0,0.0,93.57,0.0,0.0,0.0,0.0,0.0,0.0,0.0,0.0,0.0,0.0,0.0,0.0,55.0,10.0,10.0,0.0,241.077844311377,-78.0,243.4551056260777
0.21,0.26,1.2,0.0,0.0,0.28,0.23,0.05,0.02,0.0,0.0,97.704,0.0,0.0,0.04,0.006,0.0,0.0,0.0,0.0,0.0,0.0,0.0,0.0,55.0,10.0,10.0,-30.3630363036303,58.6734693877551,-16.0,348.3117522923814
0.08,0.11,1.33,0.007,0.003,0.83,0.0,0.43,0.0,0.0,0.0,97.13,0.0,0.0,0.08,0.0,0.0,0.0,0.0,0.0,0.0,0.0,0.0,0.0,55.0,10.0,10.0,-24.9329837940895,176.837725381414,-25.0,228.0253621135996
0.211,0.0,0.323,0.002,0.0,3.64,2.47,0.0,0.0,0.0,0.0,93.354,0.0,0.0,0.0,0.0,0.0,0.0,0.0,0.0,0.0,0.0,0.0,0.0,55.0,10.0,10.0,-135.092864125122,40.2945113788487,-99.0,218.6753737242182
0.19,0.27,1.35,0.008,0.02,0.56,0.0,0.55,0.0,0.0,0.0,96.982,0.0,0.0,0.07,0.0,0.0,0.0,0.0,0.0,0.0,0.0,0.0,0.0,55.0,10.0,10.0,66.3571289720483,68.0054246074183,42.0,98.6303627532474
0.2,0.085,1.35,0.007,0.003,0.83,0.155,0.5,0.013,0.0,0.0,96.8095,0.0,0.0,0.04,0.004,0.0,0.0,0.0035,0.0,0.0,0.0,0.0,0.0,55.0,10.0,10.0,-40.0191938579654,23.0446927374301,-12.0,288.4576293475158
0.16,0.22,1.33,0.008,0.004,0.76,0.22,0.51,0.0,0.0,0.0,96.691,0.0,0.0,0.07,0.01,0.0,0.0,0.0,0.017,0.0,0.0,0.0,0.0,55.0,10.0,10.0,-80.0252844500632,42.4561403508771,-56.0,215.5666205463176
0.21,0.0,0.3,0.0,0.0,3.59,1.79,0.54,0.0,0.0,0.0,93.57,0.0,0.0,0.0,0.0,0.0,0.0,0.0,0.0,0.0,0.0,0.0,0.0,55.0,10.0,10.0,99.6585365853658,223.747016706443,-83.0,233.3232885374543
0.21,0.26,1.2,0.008,0.002,0.28,0.23,0.05,0.02,0.0,0.0,97.694,0.0,0.0,0.04,0.006,0.0,0.0,0.0,0.0,0.0,0.0,0.0,0.0,55.0,10.0,10.0,60.0178094390027,308.758314855875,14.0,316.0594134240749
0.2,0.0,0.3,0.0,0.0,3.5,1.8,0.1,0.0,0.0,0.0,94.1,0.0,0.0,0.0,0.0,0.0,0.0,0.0,0.0,0.0,0.0,0.0,0.0,55.0,10.0,10.0,-196.103896103896,10.0684931506849,-96.0,233.8118826563497
0.2,0.24,1.38,0.011,0.005,0.52,0.06,0.3,0.068,0.0,0.0,97.184,0.032,0.0,0.0,0.0,0.0,0.0,0.0,0.0,0.0,0.0,0.0,0.0,55.0,10.0,10.0,-79.7631307929969,19.7530864197531,-52.0,243.3800328513278
0.2,0.23,1.35,0.012,0.015,0.75,0.2,0.5,0.0,0.0,0.0,96.623,0.0,0.0,0.1,0.02,0.0,0.0,0.0,0.0,0.0,0.0,0.0,0.0,55.0,10.0,10.0,-150.342453662842,11.5508021390373,-48.0,214.6036725267183
0.2,0.0,0.32,0.0,0.0,3.56,1.78,0.49,0.0,0.0,0.0,93.65,0.0,0.0,0.0,0.0,0.0,0.0,0.0,0.0,0.0,0.0,0.0,0.0,55.0,10.0,10.0,-90.1548672566371,129.965156794425,-85.0,283.1029584343851
0.23,0.22,1.29,0.002,0.013,0.045,0.0,0.53,0.0,0.0,0.0,97.386,0.0,0.0,0.28,0.0,0.0,0.0,0.004,0.0,0.0,0.0,0.0,0.0,55.0,10.0,10.0,204.578313253012,147.9910363247854,45.0,145.513038476987
0.2,0.25,1.2,0.0,0.0,0.3,0.2,0.1,0.02,0.0,0.0,97.63,0.0,0.0,0.05,0.05,0.0,0.0,0.0,0.0,0.0,0.0,0.0,0.0,55.0,10.0,10.0,9.84455958549219,274.082073434125,-16.0,335.7653067590625
0.21,0.0,0.32,0.002,0.002,3.65,1.04,0.54,0.0,0.0,0.0,94.236,0.0,0.0,0.0,0.0,0.0,0.0,0.0,0.0,0.0,0.0,0.0,0.0,55.0,10.0,10.0,-0.221483942414238,158.322580645161,-37.0,180.568900607739
0.19,0.23,1.33,0.007,0.001,0.52,0.062,0.53,0.056,0.009,0.0,97.065,0.0,0.0,0.0,0.0,0.0,0.0,0.0,0.0,0.0,0.0,0.0,0.0,55.0,10.0,10.0,-60.75956284153,168.163265306122,-91.0,183.4743291330638
0.23,0.22,1.31,0.028,0.017,0.7,0.003,0.52,0.0,0.01,0.0,96.6574,0.0,0.0006,0.3,0.0,0.0,0.0,0.004,0.0,0.0,0.0,0.0,0.0,55.0,10.0,10.0,33.1460674157303,91.965389369592,27.0,146.8625852856655
0.22,0.31,1.36,0.01,0.012,0.58,0.13,0.52,0.0,0.0,0.0,96.718,0.0,0.0,0.14,0.0,0.0,0.0,0.0,0.0,0.0,0.0,0.0,0.0,55.0,10.0,10.0,0.713458295813666,110.344827586206,-16.0,157.8845317418927
0.19,0.27,1.35,0.008,0.02,0.56,0.0,0.55,0.0,0.0,0.0,96.982,0.0,0.0,0.07,0.0,0.0,0.0,0.0,0.0,0.0,0.0,0.0,0.0,55.0,10.0,10.0,123.924857145314,118.726901694759,42.0,98.6303627532474
0.2,0.0,0.3,0.002,0.0,3.64,1.8,0.0,0.0,0.0,0.0,94.05799999999999,0.0,0.0,0.0,0.0,0.0,0.0,0.0,0.0,0.0,0.0,0.0,0.0,55.0,10.0,10.0,-89.6056475170399,44.2216981132074,-43.0,258.586931254334
0.2,0.22,1.49,0.006,0.008,0.59,0.0,0.46,0.0,0.0,0.0,96.962,0.0,0.0,0.06,0.004,0.0,0.0,0.0,0.0,0.0,0.0,0.0,0.0,23.6,3.33,3.33,-85.8377374401174,4.83890782998087,-85.0,6.936235575815132
0.21,0.0,0.52,0.002,0.002,3.63,1.86,0.54,0.0,0.0,0.0,93.236,0.0,0.0,0.0,0.0,0.0,0.0,0.0,0.0,0.0,0.0,0.0,0.0,55.0,10.0,10.0,-119.745222929936,58.125,-87.0,217.9832686232695
0.2,0.23,1.35,0.012,0.015,0.75,0.2,0.5,0.0,0.0,0.0,96.623,0.0,0.0,0.1,0.02,0.0,0.0,0.0,0.0,0.0,0.0,0.0,0.0,55.0,10.0,10.0,-100.999544072948,6.25,-49.0,214.6217922449976
0.211,0.0,0.323,0.002,0.0,3.64,2.47,0.0,0.0,0.0,0.0,93.354,0.0,0.0,0.0,0.0,0.0,0.0,0.0,0.0,0.0,0.0,0.0,0.0,55.0,10.0,10.0,24.8289345063538,130.254350736278,21.0,213.513431663421
0.19,0.26,1.27,0.0,0.0,0.38,0.22,0.08,0.02,0.0,0.0,97.482,0.0,0.0,0.05,0.048,0.0,0.0,0.0,0.0,0.0,0.0,0.0,0.0,55.0,10.0,10.0,-40.2640264026402,126.020408163265,-18.0,374.8011618173852
0.22,0.22,1.27,0.013,0.013,0.59,0.11,0.57,0.021,0.006,0.01,96.7756,0.0,0.0004,0.15,0.001,0.001,0.01,0.009,0.01,0.0,0.0,0.0,0.0,55.0,10.0,10.0,150.0,132.664756446991,7.26,144.060117226837
0.19,0.0,0.3,0.0,0.0,3.59,1.79,0.49,0.0,0.0,0.0,93.64,0.0,0.0,0.0,0.0,0.0,0.0,0.0,0.0,0.0,0.0,0.0,0.0,55.0,10.0,10.0,-104.730983302411,92.170818505338,-91.0,232.8814549123802
0.22,0.22,1.27,0.013,0.013,0.59,0.11,0.57,0.021,0.006,0.01,96.7756,0.0,0.0004,0.15,0.001,0.001,0.01,0.009,0.01,0.0,0.0,0.0,0.0,55.0,10.0,10.0,109.246575342465,109.010339734121,19.71,101.8237300962357
0.0,0.0,0.0,0.0,0.0,0.0,0.0,0.0,0.0,0.0,0.0,0.0,0.0,0.0,0.0,0.0,0.0,0.0,0.0,0.0,0.0,0.0,0.0,0.0,55.0,10.0,10.0,149.189189189189,141.863354037267,6.48,144.3268938419781
0.22,0.53,1.35,0.18,0.012,0.62,0.0,0.53,0.0,0.0,0.0,96.418,0.0,0.0,0.14,0.0,0.0,0.0,0.0,0.0,0.0,0.0,0.0,0.0,23.6,3.33,3.33,258.764716139954,4.28215946285028,97.0,4.705151001374864
0.22,0.22,1.27,0.013,0.013,0.59,0.11,0.57,0.021,0.006,0.01,96.7756,0.0,0.0004,0.15,0.001,0.001,0.01,0.009,0.01,0.0,0.0,0.0,0.0,55.0,10.0,10.0,206.5020576131683,139.4557714285703,66.58,131.8797906428824
0.21,0.25,1.24,0.007,0.002,0.88,0.21,0.47,0.008,0.0,0.0,96.689,0.0,0.0,0.03,0.004,0.0,0.0,0.0,0.0,0.0,0.0,0.0,0.0,55.0,10.0,10.0,-20.324846356453,125.131164742917,-14.0,426.3464433881589
0.159,0.24,1.37,0.005,0.008,0.7,0.17,0.5,0.023,0.0,0.0,96.75,0.0,0.0,0.06,0.01,0.0,0.0,0.0,0.0,0.0,0.0,0.0,0.0,55.0,10.0,10.0,-65.0,15.0,10.0,165.0
0.2,0.0,0.32,0.0,0.0,3.56,1.78,0.49,0.0,0.0,0.0,93.65,0.0,0.0,0.0,0.0,0.0,0.0,0.0,0.0,0.0,0.0,0.0,0.0,55.0,10.0,10.0,-90.1548672566371,41.8118466898954,-84.0,92.73747286018671
0.0,0.0,0.0,0.0,0.0,0.0,0.0,0.0,0.0,0.0,0.0,0.0,0.0,0.0,0.0,0.0,0.0,0.0,0.0,0.0,0.0,0.0,0.0,0.0,55.0,10.0,10.0,74.5762711864406,213.965087281795,7.6,215.4652146281368
0.2,0.0,0.25,0.0,0.0,3.4,1.83,0.49,0.0,0.0,0.0,93.83,0.0,0.0,0.0,0.0,0.0,0.0,0.0,0.0,0.0,0.0,0.0,0.0,55.0,10.0,10.0,-15.6193895870735,190.306748466257,-75.0,229.1276730096589
0.19,0.23,1.33,0.007,0.001,0.52,0.062,0.53,0.056,0.009,0.0,97.065,0.0,0.0,0.0,0.0,0.0,0.0,0.0,0.0,0.0,0.0,0.0,0.0,55.0,10.0,10.0,-90.6138433515482,97.9591836734693,-91.0,183.4743291330638
0.0,0.0,0.0,0.0,0.0,0.0,0.0,0.0,0.0,0.0,0.0,0.0,0.0,0.0,0.0,0.0,0.0,0.0,0.0,0.0,0.0,0.0,0.0,0.0,55.0,10.0,10.0,25.9459459459457,77.7639751552795,6.48,144.3268938419781
0.2,0.0,0.3,0.0,0.0,3.5,1.8,0.5,0.0,0.0,0.0,93.7,0.0,0.0,0.0,0.0,0.0,0.0,0.0,0.0,0.0,0.0,0.0,0.0,55.0,10.0,10.0,0.118063754427396,224.383561643835,-90.0,232.9347991749293
0.22,0.22,1.27,0.013,0.013,0.59,0.11,0.57,0.021,0.006,0.01,96.7756,0.0,0.0004,0.15,0.001,0.001,0.01,0.009,0.01,0.0,0.0,0.0,0.0,55.0,10.0,10.0,-26.4957264957265,54.7277936962751,7.26,144.060117226837
0.2,0.0,0.33,0.002,0.0,3.57,1.87,0.1,0.0,0.0,0.0,93.928,0.0,0.0,0.0,0.0,0.0,0.0,0.0,0.0,0.0,0.0,0.0,0.0,55.0,10.0,10.0,-105.172413793103,110.104011887072,-106.0,233.8210410645047
0.2,0.0,0.3,0.0,0.0,3.64,1.8,0.49,0.0,0.0,0.0,93.57,0.0,0.0,0.0,0.0,0.0,0.0,0.0,0.0,0.0,0.0,0.0,0.0,55.0,10.0,10.0,-119.952153110047,53.6842105263156,-89.0,233.161572144501
0.23,0.22,1.31,0.003,0.017,0.7,0.003,0.52,0.0,0.01,0.0,96.6824,0.0,0.0006,0.3,0.0,0.0,0.0,0.004,0.0,0.0,0.0,0.0,0.0,55.0,10.0,10.0,59.3582887700534,116.646706586826,32.0,153.1501711457589
0.23,0.22,1.31,0.025,0.018,0.7,0.003,0.51,0.0,0.009,0.0,96.9686,0.0,0.0004,0.002,0.0,0.0,0.0,0.004,0.0,0.0,0.0,0.0,0.0,55.0,10.0,10.0,287.323943661971,155.583126550868,20.0,153.887115756923
0.18,0.16,1.55,0.003,0.0014,0.64,0.16,0.5,0.0,0.0,0.0,96.7756,0.0,0.0,0.03,0.0,0.0,0.0,0.0,0.0,0.0,0.0,0.0,0.0,55.0,10.0,10.0,-40.0826978074355,16.643550624133,-69.8104385128693,274.618585298197
0.16,0.33,1.27,0.01,0.005,1.97,0.07,0.63,0.0,0.0,0.0,95.49,0.0,0.0,0.06,0.0,0.0,0.0,0.0,0.0,0.0,0.0,0.0,0.0,27.0,3.0,4.0,0.0,0.8,100.0,4.1
0.22,0.22,1.27,0.013,0.013,0.59,0.11,0.57,0.021,0.006,0.01,96.7756,0.0,0.0004,0.15,0.001,0.001,0.01,0.009,0.01,0.0,0.0,0.0,0.0,55.0,10.0,10.0,-38.013698630137,6.42540620384048,7.53,40.25748610860065
0.22,0.2,1.23,0.007,0.0022,0.86,0.21,0.49,0.0,0.0,0.0,96.7808,0.0,0.0,0.0,0.0,0.0,0.0,0.0,0.0,0.0,0.0,0.0,0.0,55.0,10.0,10.0,-74.9999999999999,19.0715181932245,-12.0,165.326765934577
0.19,0.23,1.33,0.007,0.001,0.52,0.062,0.53,0.056,0.009,0.0,97.065,0.0,0.0,0.0,0.0,0.0,0.0,0.0,0.0,0.0,0.0,0.0,0.0,55.0,10.0,10.0,-100.030965391621,133.877551020408,-104.0,202.586120323544
0.21,0.0,0.11,0.002,0.002,3.64,1.85,0.54,0.0,0.0,0.0,93.646,0.0,0.0,0.0,0.0,0.0,0.0,0.0,0.0,0.0,0.0,0.0,0.0,55.0,10.0,10.0,0.212089077412542,240.523690773067,-82.0,241.9928682732169
0.18,0.24,1.42,0.017,0.004,0.84,0.14,0.51,0.0,0.0,0.0,96.509,0.0,0.0,0.14,0.0,0.0,0.0,0.0,0.0,0.0,0.0,0.0,0.0,55.0,10.0,10.0,-70.2205882352941,68.5258964143425,-52.0,188.3424025444033
0.17,0.25,1.3,0.009,0.003,0.73,0.1,0.47,0.0,0.0,0.0,96.903,0.0,0.0,0.063,0.002,0.0,0.0,0.0,0.0,0.0,0.0,0.0,0.0,55.0,10.0,10.0,-40.728476821192,16.1649608669476,-16.0,200.892396381196
0.2,0.0,0.3,0.002,0.0,3.64,1.8,0.0,0.0,0.0,0.0,94.05799999999999,0.0,0.0,0.0,0.0,0.0,0.0,0.0,0.0,0.0,0.0,0.0,0.0,55.0,10.0,10.0,0.219084712755602,206.249999999999,-43.0,258.586931254334
0.2,0.22,1.49,0.006,0.008,0.59,0.0,0.46,0.0,0.0,0.0,96.962,0.0,0.0,0.06,0.004,0.0,0.0,0.0,0.0,0.0,0.0,0.0,0.0,55.0,10.0,10.0,27.027027027027,118.281633906633,4.7,140.2235129669328
0.2,0.22,1.49,0.006,0.008,0.59,0.0,0.46,0.0,0.0,0.0,96.962,0.0,0.0,0.06,0.004,0.0,0.0,0.0,0.0,0.0,0.0,0.0,0.0,55.0,10.0,10.0,-41.2162162162162,45.4100122850122,-12.0,149.3631194389393
0.19,0.23,1.41,0.006,0.006,0.77,0.11,0.5,0.0,0.0,0.0,96.738,0.0,0.0,0.04,0.0,0.0,0.0,0.0,0.0,0.0,0.0,0.0,0.0,55.0,10.0,10.0,-50.4621072088724,15.8783783783783,0.18,189.0329175855747
0.19,0.23,1.33,0.007,0.001,0.52,0.062,0.53,0.056,0.009,0.0,97.065,0.0,0.0,0.0,0.0,0.0,0.0,0.0,0.0,0.0,0.0,0.0,0.0,55.0,10.0,10.0,21.9908925318761,182.04081632653,-91.0,183.4743291330638
0.2,0.0,0.33,0.002,0.0,3.57,1.87,0.1,0.0,0.0,0.0,93.928,0.0,0.0,0.0,0.0,0.0,0.0,0.0,0.0,0.0,0.0,0.0,0.0,55.0,10.0,10.0,-195.977011494252,10.2526002971768,-106.0,233.8210410645047
0.5,0.2,1.0,0.0,0.0,1.5,0.15,1.0,0.03,0.0,0.0,95.62,0.0,0.0,0.0,0.0,0.0,0.0,0.0,0.0,0.0,0.0,0.0,0.0,55.0,10.0,10.0,-50.2923976608186,407.992327365728,-86.0,412.3557128825002
0.22,0.22,1.37,0.008,0.008,0.66,0.15,0.54,0.0,0.0,0.0,96.624,0.0,0.0,0.18,0.02,0.0,0.0,0.0,0.0,0.0,0.0,0.0,0.0,55.0,10.0,10.0,18.02365108588378,72.99961487002449,29.0,147.9791541745432
0.159,0.24,1.37,0.005,0.008,0.7,0.17,0.5,0.023,0.0,0.0,96.75,0.0,0.0,0.06,0.01,0.0,0.0,0.0,0.0,0.0,0.0,0.0,0.0,55.0,10.0,10.0,0.0,80.0,10.0,165.0
0.23,0.22,1.31,0.025,0.018,0.7,0.003,0.51,0.0,0.009,0.0,96.9686,0.0,0.0004,0.002,0.0,0.0,0.0,0.004,0.0,0.0,0.0,0.0,0.0,55.0,10.0,10.0,3.94366197183086,73.2009925558313,20.0,153.887115756923
0.2,0.22,1.49,0.006,0.008,0.59,0.0,0.46,0.0,0.0,0.0,96.962,0.0,0.0,0.06,0.004,0.0,0.0,0.0,0.0,0.0,0.0,0.0,0.0,55.0,10.0,10.0,-62.5,17.5522113022112,-12.0,149.3631194389393
0.0,0.0,0.0,0.0,0.0,0.0,0.0,0.0,0.0,0.0,0.0,0.0,0.0,0.0,0.0,0.0,0.0,0.0,0.0,0.0,0.0,0.0,0.0,0.0,55.0,10.0,10.0,181.254871395167,70.1778385772913,77.0,64.90379440248711
0.23,0.22,1.31,0.028,0.017,0.7,0.003,0.52,0.0,0.01,0.0,96.6574,0.0,0.0006,0.3,0.0,0.0,0.0,0.004,0.0,0.0,0.0,0.0,0.0,55.0,10.0,10.0,288.202247191011,151.297898640296,27.0,146.8625852856655
0.16,0.22,1.33,0.008,0.004,0.76,0.22,0.51,0.0,0.0,0.0,96.691,0.0,0.0,0.07,0.01,0.0,0.0,0.0,0.017,0.0,0.0,0.0,0.0,55.0,10.0,10.0,-45.1327433628318,119.298245614035,-56.0,215.5666205463176
0.23,0.22,1.31,0.025,0.018,0.7,0.003,0.51,0.0,0.009,0.0,96.9686,0.0,0.0004,0.002,0.0,0.0,0.0,0.004,0.0,0.0,0.0,0.0,0.0,55.0,10.0,10.0,37.7464788732394,35.4838709677419,81.0,119.2651156501981
0.2,0.0,0.32,0.0,0.0,3.56,1.78,0.49,0.0,0.0,0.0,93.65,0.0,0.0,0.0,0.0,0.0,0.0,0.0,0.0,0.0,0.0,0.0,0.0,55.0,10.0,10.0,24.4994731296101,253.846153846153,-78.0,262.1754812879401
0.21,0.26,1.2,0.0,0.0,0.28,0.23,0.05,0.02,0.0,0.0,97.695,0.0,0.0,0.05,0.005,0.0,0.0,0.0,0.0,0.0,0.0,0.0,0.0,55.0,10.0,10.0,-40.1041666666665,78.101402373247,-14.0,348.3967600970919
0.21,0.26,1.2,0.0,0.0,0.28,0.23,0.05,0.02,0.0,0.0,97.704,0.0,0.0,0.04,0.006,0.0,0.0,0.0,0.0,0.0,0.0,0.0,0.0,55.0,10.0,10.0,79.5379537953792,355.102040816326,-16.0,348.3117522923814
0.0,0.0,0.0,0.0,0.0,0.0,0.0,0.0,0.0,0.0,0.0,0.0,0.0,0.0,0.0,0.0,0.0,0.0,0.0,0.0,0.0,0.0,0.0,0.0,55.0,10.0,10.0,25.9459459459458,86.2111801242235,6.48,144.3268938419781
0.18,0.16,1.55,0.003,0.0014,0.64,0.16,0.5,0.0,0.0,0.0,96.7756,0.0,0.0,0.03,0.0,0.0,0.0,0.0,0.0,0.0,0.0,0.0,0.0,20.0,5.0,5.0,-89.9598337950138,25.7342657342657,-68.0,42.66052980894681
0.21,0.24,1.36,0.007,0.002,0.92,0.21,0.49,0.022,0.0,0.0,96.50150000000001,0.0,0.0,0.03,0.005,0.0,0.0,0.0025,0.0,0.0,0.0,0.0,0.0,55.0,10.0,10.0,37.7159309021113,250.558659217877,-8.0,255.58659217877
0.2,0.0,0.32,0.0,0.0,3.56,1.78,0.49,0.0,0.0,0.0,93.65,0.0,0.0,0.0,0.0,0.0,0.0,0.0,0.0,0.0,0.0,0.0,0.0,55.0,10.0,10.0,24.49947312961,261.423650975889,-39.0,260.9065979886794
0.2,0.22,1.49,0.006,0.008,0.59,0.0,0.46,0.0,0.0,0.0,96.962,0.0,0.0,0.06,0.004,0.0,0.0,0.0,0.0,0.0,0.0,0.0,0.0,55.0,10.0,10.0,-7.77027027027028,45.0307125307125,4.7,140.2235129669328
0.16,0.22,1.33,0.008,0.004,0.76,0.22,0.51,0.0,0.0,0.0,96.691,0.0,0.0,0.07,0.01,0.0,0.0,0.0,0.017,0.0,0.0,0.0,0.0,55.0,10.0,10.0,-60.3034134007585,112.631578947368,-66.0,155.438596491228
0.18,0.35,0.77,0.01,0.005,0.96,0.08,0.63,0.0,0.0,0.0,96.96,0.0,0.0,0.05,0.0,0.0,0.0,0.0,0.0,0.0,0.0,0.0,0.0,27.0,3.0,4.0,-120.0,7.6,-175.0,8.5
0.18,0.24,1.42,0.017,0.004,0.84,0.14,0.51,0.0,0.0,0.0,96.509,0.0,0.0,0.14,0.0,0.0,0.0,0.0,0.0,0.0,0.0,0.0,0.0,55.0,10.0,10.0,-29.7794117647058,118.326693227091,-52.0,188.3424025444033
0.19,0.0,0.297,0.002,0.0,3.59,1.79,0.0,0.0,0.0,0.0,94.131,0.0,0.0,0.0,0.0,0.0,0.0,0.0,0.0,0.0,0.0,0.0,0.0,55.0,10.0,10.0,-89.0269151138716,110.406091370558,-87.0,232.8082436239881
0.19,0.26,1.27,0.0059,0.0022,0.38,0.22,0.08,0.017,0.0,0.0,97.4769,0.0,0.0,0.05,0.048,0.0,0.0,0.0,0.0,0.0,0.0,0.0,0.0,55.0,10.0,10.0,79.9643811219946,302.660753880266,-19.0,365.853658536585
0.08,0.11,1.33,0.007,0.003,0.83,0.0,0.43,0.0,0.0,0.0,97.13,0.0,0.0,0.08,0.0,0.0,0.0,0.0,0.0,0.0,0.0,0.0,0.0,20.0,1.5,1.5,-140.176403326403,0.100253164556962,-108.0,0.9854899942219124
0.19,0.2,1.29,0.007,0.008,0.8,0.12,0.53,0.0,0.0,0.0,96.745,0.0,0.0,0.11,0.0,0.0,0.0,0.0,0.0,0.0,0.0,0.0,0.0,55.0,10.0,10.0,24.7933884297519,173.316708229426,-39.0,194.1906240579577
0.25,0.28,1.33,0.035,0.035,0.55,0.0,0.53,0.0,0.0,0.0,96.84,0.0,0.0,0.1,0.05,0.0,0.0,0.0,0.0,0.0,0.0,0.0,0.0,55.0,10.0,10.0,-21.9014187866927,66.0881174899866,-15.0,215.0791990779605
0.2,0.22,1.49,0.006,0.008,0.59,0.0,0.46,0.0,0.0,0.0,96.962,0.0,0.0,0.06,0.004,0.0,0.0,0.0,0.0,0.0,0.0,0.0,0.0,55.0,10.0,10.0,3.37837837837832,67.2527641277641,1.2,138.1189938135205
0.2,0.0,0.32,0.002,0.0,4.82,1.83,0.54,0.0,0.0,0.0,92.288,0.0,0.0,0.0,0.0,0.0,0.0,0.0,0.0,0.0,0.0,0.0,0.0,55.0,10.0,10.0,-150.287356321839,52.6002971768202,-122.0,207.7970717891838
0.2,0.0,0.3,0.002,0.0,3.64,1.8,0.0,0.0,0.0,0.0,94.05799999999999,0.0,0.0,0.0,0.0,0.0,0.0,0.0,0.0,0.0,0.0,0.0,0.0,55.0,10.0,10.0,-59.8101265822785,82.0754716981132,-43.0,258.586931254334
0.22,0.22,1.27,0.013,0.013,0.59,0.11,0.57,0.021,0.006,0.01,96.7756,0.0,0.0004,0.15,0.001,0.001,0.01,0.009,0.01,0.0,0.0,0.0,0.0,55.0,10.0,10.0,37.3287671232877,30.354505169867,7.53,40.25748610860065
0.22,0.22,1.27,0.013,0.013,0.59,0.11,0.57,0.021,0.006,0.01,96.7756,0.0,0.0004,0.15,0.001,0.001,0.01,0.009,0.01,0.0,0.0,0.0,0.0,55.0,10.0,10.0,123.076923076923,139.541547277936,7.26,144.060117226837
0.23,0.22,1.31,0.028,0.017,0.7,0.003,0.52,0.0,0.01,0.0,96.6574,0.0,0.0006,0.3,0.0,0.0,0.0,0.004,0.0,0.0,0.0,0.0,0.0,55.0,10.0,10.0,121.348314606741,33.1273176761433,147.0,82.9427848885495
0.21,0.25,1.24,0.007,0.002,0.88,0.21,0.47,0.008,0.0,0.0,96.689,0.0,0.0,0.03,0.004,0.0,0.0,0.0,0.0,0.0,0.0,0.0,0.0,55.0,10.0,10.0,9.54235637779939,196.287703016241,0.29,366.0234289557488
0.2,0.0,0.32,0.002,0.0,4.82,1.83,0.54,0.0,0.0,0.0,92.288,0.0,0.0,0.0,0.0,0.0,0.0,0.0,0.0,0.0,0.0,0.0,0.0,55.0,10.0,10.0,25.0,201.931649331352,-122.0,207.7970717891838
0.19,0.26,1.27,0.0059,0.0022,0.38,0.22,0.08,0.017,0.0,0.0,97.4769,0.0,0.0,0.05,0.048,0.0,0.0,0.0,0.0,0.0,0.0,0.0,0.0,55.0,10.0,10.0,20.8370436331255,274.390243902438,-19.0,365.853658536585
0.0,0.0,0.0,0.0,0.0,0.0,0.0,0.0,0.0,0.0,0.0,0.0,0.0,0.0,0.0,0.0,0.0,0.0,0.0,0.0,0.0,0.0,0.0,0.0,55.0,10.0,10.0,219.459459459459,142.857142857142,6.48,144.3268938419781
0.14,0.23,1.28,0.004,0.0023,0.34,0.22,0.06,0.015,0.0,0.0,97.6337,0.0,0.0,0.03,0.045,0.0,0.0,0.0,0.0,0.0,0.0,0.0,0.0,55.0,10.0,10.0,-69.9910952804986,115.853658536585,-69.0,382.2667671645865
0.2,0.24,1.38,0.011,0.005,0.52,0.06,0.3,0.068,0.0,0.0,97.184,0.032,0.0,0.0,0.0,0.0,0.0,0.0,0.0,0.0,0.0,0.0,0.0,55.0,10.0,10.0,-115.091610414657,19.6531791907514,-50.0,243.1033707934352
0.21,0.3,1.33,0.008,0.007,0.76,0.13,0.54,0.025,0.0,0.0,96.45400000000001,0.0,0.0,0.08,0.01,0.0,0.0,0.006,0.13,0.0,0.01,0.0,0.0,55.0,10.0,10.0,-60.9929078014184,9.01213171577123,-4.0,206.7094304638865
0.18,0.15,0.53,0.003,0.0011,0.64,0.15,0.0,0.0,0.0,0.0,98.3159,0.0,0.0,0.03,0.0,0.0,0.0,0.0,0.0,0.0,0.0,0.0,0.0,55.0,10.0,10.0,158.282882882882,300.376411543287,-15.0,321.6199383855741
0.19,0.17,1.41,0.004,0.002,0.74,0.12,0.48,0.0,0.0,0.0,96.854,0.0,0.0,0.03,0.0,0.0,0.0,0.0,0.0,0.0,0.0,0.0,0.0,55.0,10.0,10.0,-33.0472103004291,120.973348783314,-20.0,274.9560329780679
0.2,0.0,0.32,0.0,0.0,3.56,1.78,0.49,0.0,0.0,0.0,93.65,0.0,0.0,0.0,0.0,0.0,0.0,0.0,0.0,0.0,0.0,0.0,0.0,55.0,10.0,10.0,-120.389884088514,5.51090700344434,-39.0,260.9065979886794
0.18,0.14,1.38,0.003,0.003,0.71,0.26,0.47,0.0,0.0,0.0,96.804,0.0,0.0,0.05,0.0,0.0,0.0,0.0,0.0,0.0,0.0,0.0,0.0,55.0,10.0,10.0,19.0082644628099,211.658354114713,-28.0,224.8301124947341
0.22,0.22,1.27,0.013,0.013,0.59,0.11,0.57,0.021,0.006,0.01,96.7756,0.0,0.0004,0.15,0.001,0.001,0.01,0.009,0.01,0.0,0.0,0.0,0.0,55.0,10.0,10.0,1.28205128205127,73.6389684813753,7.26,144.060117226837
0.2,0.0,1.4,0.002,0.0,0.9,0.15,0.0,0.0,0.0,0.0,97.348,0.0,0.0,0.0,0.0,0.0,0.0,0.0,0.0,0.0,0.0,0.0,0.0,55.0,10.0,10.0,7.96258847320524,45.4545454545454,28.0,208.373507433813
0.21,0.25,1.24,0.007,0.002,0.88,0.21,0.47,0.008,0.0,0.0,96.689,0.0,0.0,0.03,0.004,0.0,0.0,0.0,0.0,0.0,0.0,0.0,0.0,55.0,10.0,10.0,-40.603700097371,60.0348027842226,0.29,366.0234289557488
0.16,0.37,0.74,0.01,0.005,1.9,0.09,0.61,0.0,0.0,0.0,96.06,0.0,0.0,0.05,0.0,0.0,0.0,0.0,0.0,0.0,0.0,0.0,0.0,27.0,3.0,4.0,150.0,8.0,-30.0,8.0
0.22,0.2,1.23,0.007,0.0022,0.86,0.21,0.49,0.0,0.0,0.0,96.7808,0.0,0.0,0.0,0.0,0.0,0.0,0.0,0.0,0.0,0.0,0.0,0.0,55.0,10.0,10.0,19.9596774193548,145.04391468005,-12.0,165.326765934577
0.19,0.15,0.28,0.002,0.003,3.73,1.69,0.5,0.002,0.0,0.001,93.44,0.005,0.0,0.004,0.003,0.0,0.0,0.0,0.0,0.0,0.0,0.0,0.0,55.0,10.0,10.0,-59.7249508840864,20.1315789473683,-21.0,272.496441184029
0.21,0.24,1.36,0.007,0.002,0.92,0.21,0.49,0.022,0.0,0.0,96.50150000000001,0.0,0.0,0.03,0.005,0.0,0.0,0.0025,0.0,0.0,0.0,0.0,0.0,55.0,10.0,10.0,-28.7907869481765,99.3016759776535,-8.0,255.58659217877
0.21,0.26,1.2,0.0,0.0,0.28,0.23,0.05,0.02,0.0,0.0,97.695,0.0,0.0,0.05,0.005,0.0,0.0,0.0,0.0,0.0,0.0,0.0,0.0,55.0,10.0,10.0,21.8750000000001,307.659115426105,-14.0,348.3967600970919
0.2,0.0,0.32,0.002,0.0,4.82,1.83,0.54,0.0,0.0,0.0,92.288,0.0,0.0,0.0,0.0,0.0,0.0,0.0,0.0,0.0,0.0,0.0,0.0,55.0,10.0,10.0,-60.0574712643678,176.523031203566,-122.0,207.7970717891838
0.2,0.0,0.32,0.0,0.0,3.56,1.78,0.49,0.0,0.0,0.0,93.65,0.0,0.0,0.0,0.0,0.0,0.0,0.0,0.0,0.0,0.0,0.0,0.0,55.0,10.0,10.0,-75.6059009483667,55.7979334098736,-52.0,249.9437307628288
0.16,0.29,1.35,0.011,0.008,0.64,0.06,0.5,0.0,0.0,0.0,96.979,0.0,0.0,0.0,0.002,0.0,0.0,0.0,0.0,0.0,0.0,0.0,0.0,55.0,10.0,10.0,259.509202453987,111.016311166875,-9.0,109.7691463915671
0.21,0.0,0.3,0.0,0.0,3.59,1.79,0.54,0.0,0.0,0.0,93.57,0.0,0.0,0.0,0.0,0.0,0.0,0.0,0.0,0.0,0.0,0.0,0.0,55.0,10.0,10.0,-195.890410958904,0.718562874251517,-78.0,243.4551056260777
0.19,0.15,0.28,0.002,0.003,3.73,1.69,0.5,0.002,0.0,0.001,93.44,0.005,0.0,0.004,0.003,0.0,0.0,0.0,0.0,0.0,0.0,0.0,0.0,55.0,10.0,10.0,19.6098562628337,265.241379310344,25.0,275.6785386234899
0.2,0.0,1.4,0.002,0.0,0.9,0.15,0.0,0.0,0.0,0.0,97.348,0.0,0.0,0.0,0.0,0.0,0.0,0.0,0.0,0.0,0.0,0.0,0.0,55.0,10.0,10.0,-59.3781597573306,4.72727272727274,30.0,180.8444040773919
0.21,0.26,1.2,0.0,0.0,0.28,0.23,0.05,0.02,0.0,0.0,97.695,0.0,0.0,0.05,0.005,0.0,0.0,0.0,0.0,0.0,0.0,0.0,0.0,55.0,10.0,10.0,59.3750000000001,361.165048543689,-14.0,348.3967600970919
0.18,0.075,1.35,0.005,0.004,0.78,0.135,0.52,0.005,0.0,0.0,96.8885,0.0,0.0,0.05,0.005,0.0,0.0,0.0025,0.0,0.0,0.0,0.0,0.0,55.0,10.0,10.0,-17.8502879078695,75.4189944134078,14.0,257.68156424581
0.22,0.22,1.27,0.013,0.013,0.59,0.11,0.57,0.021,0.006,0.01,96.7756,0.0,0.0004,0.15,0.001,0.001,0.01,0.009,0.01,0.0,0.0,0.0,0.0,55.0,10.0,10.0,-56.1643835616439,7.53323485967501,16.43,132.0159656635306
0.16,0.17,1.29,0.013,0.014,0.95,0.11,0.49,0.0,0.0,0.0,96.781,0.0,0.0,0.0,0.022,0.0,0.0,0.0,0.0,0.0,0.0,0.0,0.0,55.0,10.0,10.0,92.8571428571428,159.042690815006,31.0,150.6876097000429
0.22,0.22,1.27,0.013,0.013,0.59,0.11,0.57,0.021,0.006,0.01,96.7756,0.0,0.0004,0.15,0.001,0.001,0.01,0.009,0.01,0.0,0.0,0.0,0.0,55.0,10.0,10.0,101.6914959437161,191.8437453158067,8.88,198.1437079091734
0.19,0.0,0.29,0.002,0.002,3.59,1.79,0.49,0.0,0.0,0.0,93.646,0.0,0.0,0.0,0.0,0.0,0.0,0.0,0.0,0.0,0.0,0.0,0.0,55.0,10.0,10.0,99.7811816192559,223.566878980891,-88.0,233.6198701056207
0.159,0.24,1.37,0.005,0.008,0.7,0.17,0.5,0.023,0.0,0.0,96.75,0.0,0.0,0.06,0.01,0.0,0.0,0.0,0.0,0.0,0.0,0.0,0.0,55.0,10.0,10.0,10.0,90.0,10.0,165.0
0.21,0.25,1.24,0.007,0.002,0.88,0.21,0.47,0.008,0.0,0.0,96.689,0.0,0.0,0.03,0.004,0.0,0.0,0.0,0.0,0.0,0.0,0.0,0.0,55.0,10.0,10.0,-30.6231742940603,68.3874709976797,0.29,366.0234289557488
0.21,0.0,0.515,0.002,0.0,3.63,1.86,0.0,0.0,0.0,0.0,93.783,0.0,0.0,0.0,0.0,0.0,0.0,0.0,0.0,0.0,0.0,0.0,0.0,55.0,10.0,10.0,-28.7573467674222,194.743935309973,-86.0,218.3723107216247
0.16,0.37,0.74,0.01,0.005,1.9,0.09,0.61,0.0,0.0,0.0,96.06,0.0,0.0,0.05,0.0,0.0,0.0,0.0,0.0,0.0,0.0,0.0,0.0,27.0,3.0,4.0,75.0,3.1,20.0,6.2
0.22,0.23,1.37,0.009,0.015,0.59,0.18,0.6,0.35,0.008,0.01,96.2694,0.0,0.0008,0.12,0.004,0.001,0.01,0.0018,0.008,0.003,0.0,0.0,0.0,55.0,10.0,10.0,48.4201671476835,66.7994364578916,28.0,111.8298748051578
0.25,0.28,0.53,0.035,0.035,0.55,0.0,0.55,0.0,0.0,0.0,97.62,0.0,0.0,0.1,0.05,0.0,0.0,0.0,0.0,0.0,0.0,0.0,0.0,55.0,10.0,10.0,98.3636363636363,212.666666666666,-16.0,214.6020258264613
0.22,0.28,0.66,0.011,0.007,0.82,0.35,0.6,0.0,0.0,0.0,97.022,0.0,0.0,0.0,0.03,0.0,0.0,0.0,0.0,0.0,0.0,0.0,0.0,55.0,10.0,10.0,31.8100358422939,54.485294117647,18.0,85.17248408216747
0.17,0.25,1.3,0.009,0.003,0.73,0.1,0.47,0.0,0.0,0.0,96.903,0.0,0.0,0.063,0.002,0.0,0.0,0.0,0.0,0.0,0.0,0.0,0.0,20.0,2.5,2.5,-80.6122448979591,3.43827859569648,-91.0,4.450594904373757
0.2,0.0,0.32,0.0,0.0,3.56,1.78,0.49,0.0,0.0,0.0,93.65,0.0,0.0,0.0,0.0,0.0,0.0,0.0,0.0,0.0,0.0,0.0,0.0,55.0,10.0,10.0,-45.5742887249737,169.804822043627,-52.0,249.9437307628288
0.17,0.25,0.62,0.007,0.009,0.69,0.39,0.64,0.0,0.0,0.0,97.194,0.0,0.0,0.0,0.03,0.0,0.0,0.0,0.0,0.0,0.0,0.0,0.0,55.0,10.0,10.0,80.7899461400359,102.413793103448,57.0,99.37369440166789
0.18,0.16,1.55,0.003,0.0014,0.64,0.16,0.5,0.0,0.0,0.0,96.7756,0.0,0.0,0.03,0.0,0.0,0.0,0.0,0.0,0.0,0.0,0.0,0.0,20.0,1.5,1.5,-0.265326633165841,0.985987261146496,-108.0,0.9840361174114971
0.0,0.0,0.0,0.0,0.0,0.0,0.0,0.0,0.0,0.0,0.0,0.0,0.0,0.0,0.0,0.0,0.0,0.0,0.0,0.0,0.0,0.0,0.0,0.0,55.0,10.0,10.0,65.5105222135619,28.1805745554035,77.0,64.90379440248711
0.18,0.16,1.55,0.003,0.0014,0.64,0.16,0.5,0.0,0.0,0.0,96.7756,0.0,0.0,0.03,0.0,0.0,0.0,0.0,0.0,0.0,0.0,0.0,0.0,20.0,1.5,1.5,-100.089899497487,0.987515923566879,-138.0,1.08993630573248
0.22,0.22,1.27,0.013,0.013,0.59,0.11,0.57,0.021,0.006,0.01,96.7756,0.0,0.0004,0.15,0.001,0.001,0.01,0.009,0.01,0.0,0.0,0.0,0.0,55.0,10.0,10.0,5.370370370370334,9.786369924812037,66.58,131.8797906428824
0.24,0.0,1.39,0.0,0.0,0.86,0.22,0.53,0.0,0.0,0.0,96.76,0.0,0.0,0.0,0.0,0.0,0.0,0.0,0.0,0.0,0.0,0.0,0.0,55.0,10.0,10.0,-59.8060460426096,44.9748129309923,-22.0,195.2270180728046
0.0,0.0,0.0,0.0,0.0,0.0,0.0,0.0,0.0,0.0,0.0,0.0,0.0,0.0,0.0,0.0,0.0,0.0,0.0,0.0,0.0,0.0,0.0,0.0,55.0,10.0,10.0,48.6486486486486,141.863354037267,6.48,144.3268938419781
0.17,0.35,0.78,0.009,0.005,0.58,0.1,0.64,0.0,0.0,0.0,97.29,0.0,0.0,0.07,0.0,0.0,0.0,0.0,0.0,0.0,0.0,0.0,0.0,27.0,3.0,4.0,-140.0,8.0,-165.0,8.8
0.22,0.22,1.27,0.013,0.013,0.59,0.11,0.57,0.021,0.006,0.01,96.7756,0.0,0.0004,0.15,0.001,0.001,0.01,0.009,0.01,0.0,0.0,0.0,0.0,55.0,10.0,10.0,35.1576994434137,126.998769987699,15.0,183.6428102769749
0.17,0.25,0.62,0.007,0.009,0.69,0.39,0.64,0.0,0.0,0.0,97.194,0.0,0.0,0.0,0.03,0.0,0.0,0.0,0.0,0.0,0.0,0.0,0.0,55.0,10.0,10.0,261.669658886894,98.423645320197,57.0,99.37369440166789
0.23,0.22,1.31,0.025,0.018,0.7,0.003,0.51,0.0,0.009,0.0,96.9686,0.0,0.0004,0.002,0.0,0.0,0.0,0.004,0.0,0.0,0.0,0.0,0.0,55.0,10.0,10.0,176.338028169014,113.895781637717,81.0,119.2651156501981
0.18,0.22,1.43,0.006,0.001,0.62,0.18,0.0,0.0,0.0,0.0,97.251,0.0,0.0,0.11,0.002,0.0,0.0,0.0,0.0,0.0,0.0,0.0,0.0,55.0,10.0,10.0,-0.0546448087431201,157.024793388429,-20.0,213.7389464472272
0.18,0.16,1.53,0.003,0.0011,0.63,0.15,0.0,0.0,0.0,0.0,97.0459,0.0,0.0,0.3,0.0,0.0,0.0,0.0,0.0,0.0,0.0,0.0,0.0,55.0,10.0,10.0,-80.4568468468468,21.5181932245922,-5.0,268.37694517916
0.19,0.23,1.41,0.006,0.006,0.77,0.11,0.5,0.0,0.0,0.0,96.738,0.0,0.0,0.04,0.0,0.0,0.0,0.0,0.0,0.0,0.0,0.0,0.0,55.0,10.0,10.0,-75.6007393715341,15.5405405405405,-28.0,197.1671976572746
0.2,0.0,0.3,0.0,0.0,3.64,1.8,0.49,0.0,0.0,0.0,93.57,0.0,0.0,0.0,0.0,0.0,0.0,0.0,0.0,0.0,0.0,0.0,0.0,55.0,10.0,10.0,-119.952153110047,25.2631578947367,-88.0,264.9670209607979
0.18,0.24,1.42,0.017,0.004,0.84,0.14,0.51,0.0,0.0,0.0,96.509,0.0,0.0,0.14,0.0,0.0,0.0,0.0,0.0,0.0,0.0,0.0,0.0,55.0,10.0,10.0,289.705882352941,205.577689243027,12.0,217.8225165281674
0.211,0.0,0.111,0.002,0.0,3.64,1.85,0.0,0.0,0.0,0.0,94.186,0.0,0.0,0.0,0.0,0.0,0.0,0.0,0.0,0.0,0.0,0.0,0.0,55.0,10.0,10.0,-109.932756964457,39.2706872370266,-83.0,242.0293971447687
0.21,0.0,0.0,0.0,0.0,4.82,1.83,0.54,0.0,0.0,0.0,92.6,0.0,0.0,0.0,0.0,0.0,0.0,0.0,0.0,0.0,0.0,0.0,0.0,55.0,10.0,10.0,24.9240121580546,201.310043668122,-121.0,207.457690823812
0.18,0.16,1.55,0.003,0.0014,0.64,0.16,0.5,0.0,0.0,0.0,96.7756,0.0,0.0,0.03,0.0,0.0,0.0,0.0,0.0,0.0,0.0,0.0,0.0,55.0,10.0,10.0,-40.0826978074355,266.712898751733,-78.0,278.6606818274587
0.24,0.41,1.52,0.028,0.023,0.43,0.08,0.49,0.0,0.0,0.0,96.589,0.0,0.0,0.19,0.0,0.0,0.0,0.0,0.0,0.0,0.0,0.0,0.0,55.0,10.0,10.0,100.0,67.3316708229426,10.0,72.64149779436258
0.19,0.27,1.35,0.008,0.02,0.56,0.0,0.55,0.0,0.0,0.0,96.982,0.0,0.0,0.07,0.0,0.0,0.0,0.0,0.0,0.0,0.0,0.0,0.0,55.0,10.0,10.0,10.5015118369406,19.4742546182274,42.0,98.6303627532474
0.22,0.22,1.27,0.013,0.013,0.59,0.11,0.57,0.021,0.006,0.01,96.7756,0.0,0.0004,0.15,0.001,0.001,0.01,0.009,0.01,0.0,0.0,0.0,0.0,55.0,10.0,10.0,-177.5007865493761,4.07011351930834,8.88,198.1437079091734
0.17,0.25,0.62,0.007,0.009,0.69,0.39,0.64,0.0,0.0,0.0,97.194,0.0,0.0,0.0,0.03,0.0,0.0,0.0,0.0,0.0,0.0,0.0,0.0,55.0,10.0,10.0,52.5134649910233,67.6108374384236,57.0,99.37369440166789
0.2,0.0,0.32,0.002,0.0,4.82,1.83,0.54,0.0,0.0,0.0,92.288,0.0,0.0,0.0,0.0,0.0,0.0,0.0,0.0,0.0,0.0,0.0,0.0,55.0,10.0,10.0,-105.172413793103,135.95839524517,-122.0,207.7970717891838
0.2,0.22,1.49,0.006,0.008,0.59,0.0,0.46,0.0,0.0,0.0,96.962,0.0,0.0,0.06,0.004,0.0,0.0,0.0,0.0,0.0,0.0,0.0,0.0,20.0,2.5,2.5,-30.2646662256404,2.97176338102139,-49.0,3.320406967338977
0.22,0.22,1.27,0.013,0.013,0.59,0.11,0.57,0.021,0.006,0.01,96.7756,0.0,0.0004,0.15,0.001,0.001,0.01,0.009,0.01,0.0,0.0,0.0,0.0,55.0,10.0,10.0,-73.2876712328768,6.20384047267356,16.43,132.0159656635306
0.16,0.22,1.33,0.008,0.004,0.76,0.22,0.51,0.0,0.0,0.0,96.691,0.0,0.0,0.07,0.01,0.0,0.0,0.0,0.017,0.0,0.0,0.0,0.0,55.0,10.0,10.0,-60.0505689001264,36.1403508771929,-66.0,155.438596491228
0.17,0.25,1.3,0.009,0.003,0.73,0.1,0.47,0.0,0.0,0.0,96.903,0.0,0.0,0.063,0.002,0.0,0.0,0.0,0.0,0.0,0.0,0.0,0.0,55.0,10.0,10.0,-34.1059602649006,75.6846448657142,-16.0,200.892396381196
0.21,0.3,1.33,0.008,0.007,0.76,0.13,0.54,0.025,0.0,0.0,96.45400000000001,0.0,0.0,0.08,0.01,0.0,0.0,0.006,0.13,0.0,0.01,0.0,0.0,55.0,10.0,10.0,13.8297872340424,158.752166377816,-4.0,206.7094304638865
0.2,0.0,0.25,0.0,0.0,3.4,1.83,0.49,0.0,0.0,0.0,93.83,0.0,0.0,0.0,0.0,0.0,0.0,0.0,0.0,0.0,0.0,0.0,0.0,55.0,10.0,10.0,-29.7945205479452,165.298944900351,-59.0,207.2558382316835
0.21,0.0,0.0,0.0,0.0,3.63,2.47,0.53,0.0,0.0,0.0,93.16,0.0,0.0,0.0,0.0,0.0,0.0,0.0,0.0,0.0,0.0,0.0,0.0,55.0,10.0,10.0,0.199203187250986,202.896725440806,-95.0,209.2779983209039
